Repository: pojuichu/Data-analytics

# Data-analytics
data analytic application of machine learning
This project aim to find correlation, linearality, machine learning insights for different element in strain, ciker hardness etc in the semiconductor dataset. 

Most of the first step is data cleaning of the dataset for PCA, CCA, neural network machine learning applications.

Clustering_PoJuiChu demonstrate kmean, tsne application on the dataset resultings in two clusters.

RandomForest_PoJuiChu use random forest to generate a Classification report for precision and accuracy visualization of semiconductor dataset classifications.

ANN-based-on-RF is neural network training with train the model for 150 epochs with a mini-batch size of 32 samples; we may alter these 2 hyperparameters. Bias and weighted included.

Independent study  is standoff project that utilzied three analytics methods of linear regression, classification TSNE, and nerual network to compare and  find correlation, linearality
insight into stainless steel cracking in element components.

File: HEA-Table1_HW6 (2).csv (part 1 of 2)
Atomic Composition,Al,Co,Cr,Cu,Fe,Hf,Mo,Nb,B,C,Li,Mn,Ta,Ti,Mg,Ni,Si,V,Sc,Sn,W,Zr,Zn,Y,Grosser,BCC,FCC,Im,HCP,B2,Group,Gp_Name,ROM Density,Measured Density,Vickers Hardness,Type_of_Test,Type of Test,Yield Strength (MPa),Tensile Strength (MPa),Elongation (%),ROM Modulus,Measured Modulus
CoFeNi,NA,33.33,NA,NA,33.33,NA,NA,NA,NA,NA,NA,NA,NA,NA,NA,33.33,NA,NA,NA,NA,NA,NA,NA,NA,1,0,1,0,0,0,1,3d TM HEAs and CCAs in the Al-Co-Cr-Fe-Mn-Ni system and derivates ,8.5,NA,125,1,C,204,NA,NA,207,NA
CoFeNi,NA,33.33,NA,NA,33.33,NA,NA,NA,NA,NA,NA,NA,NA,NA,NA,33.33,NA,NA,NA,NA,NA,NA,NA,NA,1,0,1,0,0,0,1,3d TM HEAs and CCAs in the Al-Co-Cr-Fe-Mn-Ni system and derivates ,8.5,NA,125,1,C,209,NA,NA,207,NA
CoFeNi,NA,33.33,NA,NA,33.33,NA,NA,NA,NA,NA,NA,NA,NA,NA,NA,33.33,NA,NA,NA,NA,NA,NA,NA,NA,1,0,1,0,0,0,1,3d TM HEAs and CCAs in the Al-Co-Cr-Fe-Mn-Ni system and derivates ,8.5,NA,NA,2,T,211,513,31,207,NA
CoFeNiSi0.25,NA,30.77,NA,NA,30.77,NA,NA,NA,NA,NA,NA,NA,NA,NA,NA,30.77,7.69,NA,NA,NA,NA,NA,NA,NA,1,0,1,0,0,0,1,3d TM HEAs and CCAs in the Al-Co-Cr-Fe-Mn-Ni system and derivates ,7.7,NA,149,1,C,196,NA,NA,194,NA
CoFeNiSi0.5,NA,28.57,NA,NA,28.57,NA,NA,NA,NA,NA,NA,NA,NA,NA,NA,28.57,14.29,NA,NA,NA,NA,NA,NA,NA,1,0,1,1,0,0,1,3d TM HEAs and CCAs in the Al-Co-Cr-Fe-Mn-Ni system and derivates ,7.1,NA,287,1,C,476,NA,NA,NA,NA
CoFeNiSi0.75,NA,26.67,NA,NA,26.67,NA,NA,NA,NA,NA,NA,NA,NA,NA,NA,26.67,20,NA,NA,NA,NA,NA,NA,NA,1,0,1,1,0,0,1,3d TM HEAs and CCAs in the Al-Co-Cr-Fe-Mn-Ni system and derivates ,6.6,NA,570,1,C,1301,NA,NA,NA,NA
Al0.25CoFeNi,7.69,30.77,NA,NA,30.77,NA,NA,NA,NA,NA,NA,NA,NA,NA,NA,30.77,NA,NA,NA,NA,NA,NA,NA,NA,1,0,1,0,0,0,1,3d TM HEAs and CCAs in the Al-Co-Cr-Fe-Mn-Ni system and derivates ,7.9,NA,138,1,C,158,NA,NA,196,NA
Al0.5CoFeNi,14.29,28.57,NA,NA,28.57,NA,NA,NA,NA,NA,NA,NA,NA,NA,NA,28.57,NA,NA,NA,NA,NA,NA,NA,NA,1,1,1,0,0,0,1,3d TM HEAs and CCAs in the Al-Co-Cr-Fe-Mn-Ni system and derivates ,7.4,NA,212,1,C,346,NA,NA,187,NA
Al0.75CoFeNi,20,26.67,NA,NA,26.67,NA,NA,NA,NA,NA,NA,NA,NA,NA,NA,26.67,NA,NA,NA,NA,NA,NA,NA,NA,1,1,1,0,0,0,1,3d TM HEAs and CCAs in the Al-Co-Cr-Fe-Mn-Ni system and derivates ,7,NA,385,1,C,794,NA,NA,179,NA
CoCrFeNi,NA,25,25,NA,25,NA,NA,NA,NA,NA,NA,NA,NA,NA,NA,25,NA,NA,NA,NA,NA,NA,NA,NA,1,0,1,0,0,0,1,3d TM HEAs and CCAs in the Al-Co-Cr-Fe-Mn-Ni system and derivates ,8.2,NA,NA,2,T,148,413,48,225,NA
CoCrFeNi,NA,25,25,NA,25,NA,NA,NA,NA,NA,NA,NA,NA,NA,NA,25,NA,NA,NA,NA,NA,NA,NA,NA,1,0,1,0,0,0,1,3d TM HEAs and CCAs in the Al-Co-Cr-Fe-Mn-Ni system and derivates ,8.2,NA,116,,NA,NA,NA,NA,225,NA
CoCrFeNi,NA,25,25,NA,25,NA,NA,NA,NA,NA,NA,NA,NA,NA,NA,25,NA,NA,NA,NA,NA,NA,NA,NA,1,0,1,0,0,0,1,3d TM HEAs and CCAs in the Al-Co-Cr-Fe-Mn-Ni system and derivates ,8.2,NA,113,,NA,NA,NA,NA,225,NA
CoCrFeMo0.5Ni,NA,22.22,22.22,NA,22.22,NA,11.11,NA,NA,NA,NA,NA,NA,NA,NA,22.22,NA,NA,NA,NA,NA,NA,NA,NA,1,0,1,1,0,0,1,3d TM HEAs and CCAs in the Al-Co-Cr-Fe-Mn-Ni system and derivates ,8.5,NA,210,,NA,NA,NA,NA,NA,NA
CoCrFeNb0.103Ni,NA,24.37,24.37,NA,24.37,NA,NA,2.51,NA,NA,NA,NA,NA,NA,NA,24.37,NA,NA,NA,NA,NA,NA,NA,NA,1,0,1,1,0,0,1,3d TM HEAs and CCAs in the Al-Co-Cr-Fe-Mn-Ni system and derivates ,8.2,NA,NA,2,T,318,622,19,NA,NA
CoCrFeNb0.155Ni,NA,24.07,24.07,NA,24.07,NA,NA,3.73,NA,NA,NA,NA,NA,NA,NA,24.07,NA,NA,NA,NA,NA,NA,NA,NA,1,0,1,1,0,0,1,3d TM HEAs and CCAs in the Al-Co-Cr-Fe-Mn-Ni system and derivates ,8.2,NA,NA,2,T,322,744,23,NA,NA
CoCrFeNb0.206Ni,NA,23.78,23.78,NA,23.78,NA,NA,4.9,NA,NA,NA,NA,NA,NA,NA,23.78,NA,NA,NA,NA,NA,NA,NA,NA,1,0,1,1,0,0,1,3d TM HEAs and CCAs in the Al-Co-Cr-Fe-Mn-Ni system and derivates ,8.2,NA,NA,2,T,403,807,9,NA,NA
CoCrFeNb0.309Ni,NA,23.21,23.21,NA,23.21,NA,NA,7.17,NA,NA,NA,NA,NA,NA,NA,23.21,NA,NA,NA,NA,NA,NA,NA,NA,1,0,1,1,0,0,1,3d TM HEAs and CCAs in the Al-Co-Cr-Fe-Mn-Ni system and derivates ,8.2,NA,NA,2,T,479,879,4,NA,NA
CoCrFeNb0.412Ni,NA,22.67,22.67,NA,22.67,NA,NA,9.34,NA,NA,NA,NA,NA,NA,NA,22.67,NA,NA,NA,NA,NA,NA,NA,NA,1,0,1,1,0,0,1,3d TM HEAs and CCAs in the Al-Co-Cr-Fe-Mn-Ni system and derivates ,8.2,NA,NA,2,T,638,1004,1,NA,NA
CoCrFeNiTi,NA,20,20,NA,20,NA,NA,NA,NA,NA,NA,NA,NA,20,NA,20,NA,NA,NA,NA,NA,NA,NA,NA,1,0,1,0,0,0,1,3d TM HEAs and CCAs in the Al-Co-Cr-Fe-Mn-Ni system and derivates ,7.2,NA,NA,1,C,NA,2020,9,203,135
Co1.5CrFeNi1.5Ti0.5,NA,27.27,18.18,NA,18.18,NA,NA,NA,NA,NA,NA,NA,NA,9.09,NA,27.27,NA,NA,NA,NA,NA,NA,NA,NA,1,0,1,0,0,0,1,3d TM HEAs and CCAs in the Al-Co-Cr-Fe-Mn-Ni system and derivates ,7.8,NA,509,,NA,NA,NA,NA,211,NA
Co1.5CrFeNi1.5Ti,NA,25,16.67,NA,16.67,NA,NA,NA,NA,NA,NA,NA,NA,16.67,NA,25,NA,NA,NA,NA,NA,NA,NA,NA,1,0,1,1,0,0,1,3d TM HEAs and CCAs in the Al-Co-Cr-Fe-Mn-Ni system and derivates ,7.4,NA,654,,NA,NA,NA,NA,NA,NA
Al0.25CoCrFeNi,5.88,23.53,23.53,NA,23.53,NA,NA,NA,NA,NA,NA,NA,NA,NA,NA,23.53,NA,NA,NA,NA,NA,NA,NA,NA,1,0,1,0,0,0,1,3d TM HEAs and CCAs in the Al-Co-Cr-Fe-Mn-Ni system and derivates ,7.7,NA,110,,NA,NA,NA,NA,216,NA
Al0.25CoCrFeNi,5.88,23.53,23.53,NA,23.53,NA,NA,NA,NA,NA,NA,NA,NA,NA,NA,23.53,NA,NA,NA,NA,NA,NA,NA,NA,1,0,1,0,0,0,1,3d TM HEAs and CCAs in the Al-Co-Cr-Fe-Mn-Ni system and derivates ,7.7,NA,113,,NA,NA,NA,NA,216,NA
Al0.375CoCrFeNi,8.57,22.86,22.86,NA,22.86,NA,NA,NA,NA,NA,NA,NA,NA,NA,NA,22.86,NA,NA,NA,NA,NA,NA,NA,NA,1,0,1,0,0,0,1,3d TM HEAs and CCAs in the Al-Co-Cr-Fe-Mn-Ni system and derivates ,7.5,NA,131,,NA,NA,NA,NA,211,NA
Al0.375CoCrFeNi,8.57,22.86,22.86,NA,22.86,NA,NA,NA,NA,NA,NA,NA,NA,NA,NA,22.86,NA,NA,NA,NA,NA,NA,NA,NA,1,0,1,0,0,0,1,3d TM HEAs and CCAs in the Al-Co-Cr-Fe-Mn-Ni system and derivates ,7.5,NA,196,,NA,NA,NA,NA,211,NA
Al0.5CoCrFeNi,11.11,22.22,22.22,NA,22.22,NA,NA,NA,NA,NA,NA,NA,NA,NA,NA,22.22,NA,NA,NA,NA,NA,NA,NA,NA,1,1,1,0,0,0,1,3d TM HEAs and CCAs in the Al-Co-Cr-Fe-Mn-Ni system and derivates ,7.3,NA,159,,NA,NA,NA,NA,208,NA
Al0.5CoCrFeNi,11.11,22.22,22.22,NA,22.22,NA,NA,NA,NA,NA,NA,NA,NA,NA,NA,22.22,NA,NA,NA,NA,NA,NA,NA,NA,1,1,1,0,0,0,1,3d TM HEAs and CCAs in the Al-Co-Cr-Fe-Mn-Ni system and derivates ,7.3,NA,209,,NA,NA,NA,NA,208,NA
Al0.7Co0.3CrFeNi,17.5,7.5,25,NA,25,NA,NA,NA,NA,NA,NA,NA,NA,NA,NA,25,NA,NA,NA,NA,NA,NA,NA,NA,1,1,1,0,0,1,1,3d TM HEAs and CCAs in the Al-Co-Cr-Fe-Mn-Ni system and derivates ,6.8,NA,624,1,C,2033,2635,8,NA,NA
Al0.75CoCrFeNi,15.79,21.05,21.05,NA,21.05,NA,NA,NA,NA,NA,NA,NA,NA,NA,NA,21.05,NA,NA,NA,NA,NA,NA,NA,NA,1,1,1,0,0,0,1,3d TM HEAs and CCAs in the Al-Co-Cr-Fe-Mn-Ni system and derivates ,7,NA,388,,NA,NA,NA,NA,200,NA
Al0.75CoCrFeNi,15.79,21.05,21.05,NA,21.05,NA,NA,NA,NA,NA,NA,NA,NA,NA,NA,21.05,NA,NA,NA,NA,NA,NA,NA,NA,1,1,1,0,0,0,1,3d TM HEAs and CCAs in the Al-Co-Cr-Fe-Mn-Ni system and derivates ,7,NA,280,,NA,NA,NA,NA,200,NA
Al0.875CoCrFeNi,17.95,20.51,20.51,NA,20.51,NA,NA,NA,NA,NA,NA,NA,NA,NA,NA,20.51,NA,NA,NA,NA,NA,NA,NA,NA,1,1,1,0,0,0,1,3d TM HEAs and CCAs in the Al-Co-Cr-Fe-Mn-Ni system and derivates ,6.9,NA,NA,,NA,NA,NA,NA,197,NA
Al0.875CoCrFeNi,17.95,20.51,20.51,NA,20.51,NA,NA,NA,NA,NA,NA,NA,NA,NA,NA,20.51,NA,NA,NA,NA,NA,NA,NA,NA,1,1,0,0,0,0,1,3d TM HEAs and CCAs in the Al-Co-Cr-Fe-Mn-Ni system and derivates ,6.9,NA,538,,NA,NA,NA,NA,197,NA
Al0.875CoCrFeNi,17.95,20.51,20.51,NA,20.51,NA,NA,NA,NA,NA,NA,NA,NA,NA,NA,20.51,NA,NA,NA,NA,NA,NA,NA,NA,1,1,1,0,0,0,1,3d TM HEAs and CCAs in the Al-Co-Cr-Fe-Mn-Ni system and derivates ,6.9,NA,361,,NA,NA,NA,NA,197,NA
AlCoCrFeNi,20,20,20,NA,20,NA,NA,NA,NA,NA,NA,NA,NA,NA,NA,20,NA,NA,NA,NA,NA,NA,NA,NA,1,1,0,0,0,0,1,3d TM HEAs and CCAs in the Al-Co-Cr-Fe-Mn-Ni system and derivates ,6.7,NA,484,,NA,NA,NA,NA,194,NA
AlCoCrFeNi,20,20,20,NA,20,NA,NA,NA,NA,NA,NA,NA,NA,NA,NA,20,NA,NA,NA,NA,NA,NA,NA,NA,1,1,1,0,0,0,1,3d TM HEAs and CCAs in the Al-Co-Cr-Fe-Mn-Ni system and derivates ,6.7,NA,433,,NA,NA,NA,NA,194,NA
AlCoCrFeNi,20,20,20,NA,20,NA,NA,NA,NA,NA,NA,NA,NA,NA,NA,20,NA,NA,NA,NA,NA,NA,NA,NA,1,1,0,0,0,0,1,3d TM HEAs and CCAs in the Al-Co-Cr-Fe-Mn-Ni system and derivates ,6.7,NA,395,,NA,NA,NA,NA,194,NA
AlCoCrFeNi,20,20,20,NA,20,NA,NA,NA,NA,NA,NA,NA,NA,NA,NA,20,NA,NA,NA,NA,NA,NA,NA,NA,1,1,0,0,0,0,1,3d TM HEAs and CCAs in the Al-Co-Cr-Fe-Mn-Ni system and derivates ,6.7,NA,NA,1,C,1251,2004,33,194,NA
AlCoCrFeNi,20,20,20,NA,20,NA,NA,NA,NA,NA,NA,NA,NA,NA,NA,20,NA,NA,NA,NA,NA,NA,NA,NA,1,1,0,0,0,0,1,3d TM HEAs and CCAs in the Al-Co-Cr-Fe-Mn-Ni system and derivates ,6.7,NA,NA,1,C,1051,NA,NA,194,NA
AlCoCrFeNi,20,20,20,NA,20,NA,NA,NA,NA,NA,NA,NA,NA,NA,NA,20,NA,NA,NA,NA,NA,NA,NA,NA,1,1,0,0,0,0,1,3d TM HEAs and CCAs in the Al-Co-Cr-Fe-Mn-Ni system and derivates ,6.7,NA,NA,1,C,1110,NA,NA,194,NA
AlCoCrFeNi,20,20,20,NA,20,NA,NA,NA,NA,NA,NA,NA,NA,NA,NA,20,NA,NA,NA,NA,NA,NA,NA,NA,1,1,0,0,0,0,1,3d TM HEAs and CCAs in the Al-Co-Cr-Fe-Mn-Ni system and derivates ,6.7,NA,NA,1,C,1138,NA,NA,194,125
AlCoCrFeNi,20,20,20,NA,20,NA,NA,NA,NA,NA,NA,NA,NA,NA,NA,20,NA,NA,NA,NA,NA,NA,NA,NA,1,1,0,0,0,0,1,3d TM HEAs and CCAs in the Al-Co-Cr-Fe-Mn-Ni system and derivates ,6.7,NA,NA,1,C,1138,NA,11,194,125
AlCoCrFeNi,20,20,20,NA,20,NA,NA,NA,NA,NA,NA,NA,NA,NA,NA,20,NA,NA,NA,NA,NA,NA,NA,NA,1,1,0,0,0,0,1,3d TM HEAs and CCAs in the Al-Co-Cr-Fe-Mn-Ni system and derivates ,6.7,NA,NA,1,C,1051,NA,NA,194,NA
AlCoCrFeNi,20,20,20,NA,20,NA,NA,NA,NA,NA,NA,NA,NA,NA,NA,20,NA,NA,NA,NA,NA,NA,NA,NA,1,1,0,0,0,0,1,3d TM HEAs and CCAs in the Al-Co-Cr-Fe-Mn-Ni system and derivates ,6.7,NA,520,1,C,1373,3531,25,194,NA
Al1.25CoCrFeNi,23.81,19.05,19.05,NA,19.05,NA,NA,NA,NA,NA,NA,NA,NA,NA,NA,19.05,NA,NA,NA,NA,NA,NA,NA,NA,1,1,0,0,0,0,1,3d TM HEAs and CCAs in the Al-Co-Cr-Fe-Mn-Ni system and derivates ,6.5,NA,487,,NA,NA,NA,NA,188,NA
Al1.25CoCrFeNi,23.81,19.05,19.05,NA,19.05,NA,NA,NA,NA,NA,NA,NA,NA,NA,NA,19.05,NA,NA,NA,NA,NA,NA,NA,NA,1,1,0,0,0,0,1,3d TM HEAs and CCAs in the Al-Co-Cr-Fe-Mn-Ni system and derivates ,6.5,NA,499,,NA,NA,NA,NA,188,NA
Al1.5CoCrFeNi,27.27,18.18,18.18,NA,18.18,NA,NA,NA,NA,NA,NA,NA,NA,NA,NA,18.18,NA,NA,NA,NA,NA,NA,NA,NA,1,1,0,0,0,0,1,3d TM HEAs and CCAs in the Al-Co-Cr-Fe-Mn-Ni system and derivates ,6.2,NA,484,,NA,NA,NA,NA,183,NA
Al1.5CoCrFeNi,27.27,18.18,18.18,NA,18.18,NA,NA,NA,NA,NA,NA,NA,NA,NA,NA,18.18,NA,NA,NA,NA,NA,NA,NA,NA,1,1,0,0,0,0,1,3d TM HEAs and CCAs in the Al-Co-Cr-Fe-Mn-Ni system and derivates ,6.2,NA,517,,NA,NA,NA,NA,183,NA
Al1.5CoCrFeNi,27.27,18.18,18.18,NA,18.18,NA,NA,NA,NA,NA,NA,NA,NA,NA,NA,18.18,NA,NA,NA,NA,NA,NA,NA,NA,1,1,0,0,0,0,1,3d TM HEAs and CCAs in the Al-Co-Cr-Fe-Mn-Ni system and derivates ,6.2,NA,402,,NA,NA,NA,NA,183,NA
Al2CoCrFeNi,33.33,16.67,16.67,NA,16.67,NA,NA,NA,NA,NA,NA,NA,NA,NA,NA,16.67,NA,NA,NA,NA,NA,NA,NA,NA,1,1,0,0,0,0,1,3d TM HEAs and CCAs in the Al-Co-Cr-Fe-Mn-Ni system and derivates ,5.9,NA,509,,NA,NA,NA,NA,173,NA
Al2CoCrFeNi,33.33,16.67,16.67,NA,16.67,NA,NA,NA,NA,NA,NA,NA,NA,NA,NA,16.67,NA,NA,NA,NA,NA,NA,NA,NA,1,1,0,0,0,0,1,3d TM HEAs and CCAs in the Al-Co-Cr-Fe-Mn-Ni system and derivates ,5.9,NA,512,,NA,NA,NA,NA,173,NA
Al2CoCrFeNi,33.33,16.67,16.67,NA,16.67,NA,NA,NA,NA,NA,NA,NA,NA,NA,NA,16.67,NA,NA,NA,NA,NA,NA,NA,NA,1,1,0,0,0,0,1,3d TM HEAs and CCAs in the Al-Co-Cr-Fe-Mn-Ni system and derivates ,5.9,NA,432,,NA,NA,NA,NA,173,NA
Al2.5CoCrFeNi,38.46,15.38,15.38,NA,15.38,NA,NA,NA,NA,NA,NA,NA,NA,NA,NA,15.38,NA,NA,NA,NA,NA,NA,NA,NA,1,1,0,0,0,0,1,3d TM HEAs and CCAs in the Al-Co-Cr-Fe-Mn-Ni system and derivates ,5.6,NA,487,,NA,NA,NA,NA,165,NA
Al3CoCrFeNi,42.86,14.29,14.29,NA,14.29,NA,NA,NA,NA,NA,NA,NA,NA,NA,NA,14.29,NA,NA,NA,NA,NA,NA,NA,NA,1,1,0,0,0,0,1,3d TM HEAs and CCAs in the Al-Co-Cr-Fe-Mn-Ni system and derivates ,5.3,NA,506,,NA,NA,NA,NA,158,NA
AlC0.1CoCrFeNi,19.61,19.61,19.61,NA,19.61,NA,NA,NA,NA,1.96,NA,NA,NA,NA,NA,19.61,NA,NA,NA,NA,NA,NA,NA,NA,1,1,0,1,0,0,1,3d TM HEAs and CCAs in the Al-Co-Cr-Fe-Mn-Ni system and derivates ,6.7,NA,NA,1,C,957,2550,11,NA,213
AlC0.2CoCrFeNi,19.23,19.23,19.23,NA,19.23,NA,NA,NA,NA,3.85,NA,NA,NA,NA,NA,19.23,NA,NA,NA,NA,NA,NA,NA,NA,1,1,0,1,0,0,1,3d TM HEAs and CCAs in the Al-Co-Cr-Fe-Mn-Ni system and derivates ,6.8,NA,NA,1,C,906,2386,9,NA,151
AlC0.3CoCrFeNi,18.87,18.87,18.87,NA,18.87,NA,NA,NA,NA,5.66,NA,NA,NA,NA,NA,18.87,NA,NA,NA,NA,NA,NA,NA,NA,1,1,0,1,0,0,1,3d TM HEAs and CCAs in the Al-Co-Cr-Fe-Mn-Ni system and derivates ,6.8,NA,NA,1,C,867,2178,8,NA,137
AlC0.4CoCrFeNi,18.52,18.52,18.52,NA,18.52,NA,NA,NA,NA,7.41,NA,NA,NA,NA,NA,18.52,NA,NA,NA,NA,NA,NA,NA,NA,1,1,0,1,0,0,1,3d TM HEAs and CCAs in the Al-Co-Cr-Fe-Mn-Ni system and derivates ,6.8,NA,NA,1,C,1056,2375,7,NA,156
AlC0.5CoCrFeNi,18.18,18.18,18.18,NA,18.18,NA,NA,NA,NA,9.09,NA,NA,NA,NA,NA,18.18,NA,NA,NA,NA,NA,NA,NA,NA,1,1,0,1,0,0,1,3d TM HEAs and CCAs in the Al-Co-Cr-Fe-Mn-Ni system and derivates ,6.8,NA,NA,1,C,1060,2250,6,NA,181
AlCCoCrFeNi,16.67,16.67,16.67,NA,16.67,NA,NA,NA,NA,16.67,NA,NA,NA,NA,NA,16.67,NA,NA,NA,NA,NA,NA,NA,NA,1,1,0,1,0,0,1,3d TM HEAs and CCAs in the Al-Co-Cr-Fe-Mn-Ni system and derivates ,6.9,NA,NA,1,C,1251,2166,7,NA,75
AlC1.5CoCrFeNi,15.38,15.38,15.38,NA,15.38,NA,NA,NA,NA,23.08,NA,NA,NA,NA,NA,15.38,NA,NA,NA,NA,NA,NA,NA,NA,1,1,0,1,0,0,1,3d TM HEAs and CCAs in the Al-Co-Cr-Fe-Mn-Ni system and derivates ,7,NA,NA,1,C,1255,2083,6,NA,73
Al0.5CoCrFeMo0.5Ni,10,20,20,NA,20,NA,10,NA,NA,NA,NA,NA,NA,NA,NA,20,NA,NA,NA,NA,NA,NA,NA,NA,1,0,1,1,0,0,1,3d TM HEAs and CCAs in the Al-Co-Cr-Fe-Mn-Ni system and derivates ,7.7,NA,425,,NA,NA,NA,NA,NA,NA
AlCo0.5CrFeMo0.5Ni,20,10,20,NA,20,NA,10,NA,NA,NA,NA,NA,NA,NA,NA,20,NA,NA,NA,NA,NA,NA,NA,NA,1,1,0,1,0,0,1,3d TM HEAs and CCAs in the Al-Co-Cr-Fe-Mn-Ni system and derivates ,7,NA,801,,NA,NA,NA,NA,NA,NA
AlCoCrFe0.5Mo0.5Ni,20,20,20,NA,10,NA,10,NA,NA,NA,NA,NA,NA,NA,NA,20,NA,NA,NA,NA,NA,NA,NA,NA,1,1,0,1,0,0,1,3d TM HEAs and CCAs in the Al-Co-Cr-Fe-Mn-Ni system and derivates ,7,NA,755,,NA,NA,NA,NA,NA,NA
AlCoCrFe0.6Mo0.5Ni,19.61,19.61,19.61,NA,11.76,NA,9.8,NA,NA,NA,NA,NA,NA,NA,NA,19.61,NA,NA,NA,NA,NA,NA,NA,NA,1,1,0,1,0,0,1,3d TM HEAs and CCAs in the Al-Co-Cr-Fe-Mn-Ni system and derivates ,7.1,NA,754,,NA,NA,NA,NA,NA,NA
AlCoCrFeMo0.1Ni,19.61,19.61,19.61,NA,19.61,NA,1.96,NA,NA,NA,NA,NA,NA,NA,NA,19.61,NA,NA,NA,NA,NA,NA,NA,NA,1,1,0,0,0,0,1,3d TM HEAs and CCAs in the Al-Co-Cr-Fe-Mn-Ni system and derivates ,6.8,NA,NA,1,C,1804,2280,9,196,NA
AlCoCrFeMo0.2Ni,19.23,19.23,19.23,NA,19.23,NA,3.85,NA,NA,NA,NA,NA,NA,NA,NA,19.23,NA,NA,NA,NA,NA,NA,NA,NA,1,1,0,1,0,0,1,3d TM HEAs and CCAs in the Al-Co-Cr-Fe-Mn-Ni system and derivates ,6.9,NA,NA,1,C,2456,2953,3,NA,NA
AlCoCrFeMo0.3Ni,18.87,18.87,18.87,NA,18.87,NA,5.66,NA,NA,NA,NA,NA,NA,NA,NA,18.87,NA,NA,NA,NA,NA,NA,NA,NA,1,1,0,1,0,0,1,3d TM HEAs and CCAs in the Al-Co-Cr-Fe-Mn-Ni system and derivates ,7,NA,NA,1,C,2649,3208,3,NA,NA
AlCoCrFeMo0.4Ni,18.52,18.52,18.52,NA,18.52,NA,7.41,NA,NA,NA,NA,NA,NA,NA,NA,18.52,NA,NA,NA,NA,NA,NA,NA,NA,1,1,0,1,0,0,1,3d TM HEAs and CCAs in the Al-Co-Cr-Fe-Mn-Ni system and derivates ,7,NA,NA,1,C,2670,3161,3,NA,NA
AlCoCrFeMo0.5Ni0.5,20,20,20,NA,20,NA,10,NA,NA,NA,NA,NA,NA,NA,NA,10,NA,NA,NA,NA,NA,NA,NA,NA,1,1,0,1,0,0,1,3d TM HEAs and CCAs in the Al-Co-Cr-Fe-Mn-Ni system and derivates ,7,NA,708,,NA,NA,NA,NA,NA,NA
AlCoCrFeMo0.5Ni,18.18,18.18,18.18,NA,18.18,NA,9.09,NA,NA,NA,NA,NA,NA,NA,NA,18.18,NA,NA,NA,NA,NA,NA,NA,NA,1,1,0,1,0,0,1,3d TM HEAs and CCAs in the Al-Co-Cr-Fe-Mn-Ni system and derivates ,7.1,NA,NA,1,C,2757,3036,3,NA,NA
AlCoCrFeMo0.5Ni,18.18,18.18,18.18,NA,18.18,NA,9.09,NA,NA,NA,NA,NA,NA,NA,NA,18.18,NA,NA,NA,NA,NA,NA,NA,NA,1,1,0,1,0,0,1,3d TM HEAs and CCAs in the Al-Co-Cr-Fe-Mn-Ni system and derivates ,7.1,NA,796,,NA,NA,NA,NA,NA,NA
AlCoCrFeMo0.5Ni,18.18,18.18,18.18,NA,18.18,NA,9.09,NA,NA,NA,NA,NA,NA,NA,NA,18.18,NA,NA,NA,NA,NA,NA,NA,NA,1,1,0,1,0,0,1,3d TM HEAs and CCAs in the Al-Co-Cr-Fe-Mn-Ni system and derivates ,7.1,NA,715,,NA,NA,NA,NA,NA,NA
AlCoCrFeMo0.5Ni,18.18,18.18,18.18,NA,18.18,NA,9.09,NA,NA,NA,NA,NA,NA,NA,NA,18.18,NA,NA,NA,NA,NA,NA,NA,NA,1,1,0,1,0,0,1,3d TM HEAs and CCAs in the Al-Co-Cr-Fe-Mn-Ni system and derivates ,7.1,NA,730,,NA,NA,NA,NA,NA,NA
AlCoCrFeMo0.5Ni1.5,16.67,16.67,16.67,NA,16.67,NA,8.33,NA,NA,NA,NA,NA,NA,NA,NA,25,NA,NA,NA,NA,NA,NA,NA,NA,1,1,1,1,0,0,1,3d TM HEAs and CCAs in the Al-Co-Cr-Fe-Mn-Ni system and derivates ,7.2,NA,586,,NA,NA,NA,NA,NA,NA
AlCoCrFeMo0.5Ni2,15.38,15.38,15.38,NA,15.38,NA,7.69,NA,NA,NA,NA,NA,NA,NA,NA,30.77,NA,NA,NA,NA,NA,NA,NA,NA,1,1,1,1,0,0,1,3d TM HEAs and CCAs in the Al-Co-Cr-Fe-Mn-Ni system and derivates ,7.4,NA,395,,NA,NA,NA,NA,NA,NA
AlCo1.5CrFeMo0.5Ni,16.67,25,16.67,NA,16.67,NA,8.33,NA,NA,NA,NA,NA,NA,NA,NA,16.67,NA,NA,NA,NA,NA,NA,NA,NA,1,1,0,1,0,0,1,3d TM HEAs and CCAs in the Al-Co-Cr-Fe-Mn-Ni system and derivates ,7.2,NA,741,,NA,NA,NA,NA,NA,NA
AlCo2CrFeMo0.5Ni,15.38,30.77,15.38,NA,15.38,NA,7.69,NA,NA,NA,NA,NA,NA,NA,NA,15.38,NA,NA,NA,NA,NA,NA,NA,NA,1,1,1,1,0,0,1,3d TM HEAs and CCAs in the Al-Co-Cr-Fe-Mn-Ni system and derivates ,7.3,NA,586,,NA,NA,NA,NA,NA,NA
AlCoCrFe1.5Mo0.5Ni,16.67,16.67,16.67,NA,25,NA,8.33,NA,NA,NA,NA,NA,NA,NA,NA,16.67,NA,NA,NA,NA,NA,NA,NA,NA,1,1,0,1,0,0,1,3d TM HEAs and CCAs in the Al-Co-Cr-Fe-Mn-Ni system and derivates ,7.2,NA,635,,NA,NA,NA,NA,NA,NA
AlCoCrFe2Mo0.5Ni,15.38,15.38,15.38,NA,30.77,NA,7.69,NA,NA,NA,NA,NA,NA,NA,NA,15.38,NA,NA,NA,NA,NA,NA,NA,NA,1,1,0,1,0,0,1,3d TM HEAs and CCAs in the Al-Co-Cr-Fe-Mn-Ni system and derivates ,7.2,NA,639,,NA,NA,NA,NA,NA,NA
Al1.5CoCrFeMo0.5Ni,25,16.67,16.67,NA,16.67,NA,8.33,NA,NA,NA,NA,NA,NA,NA,NA,16.67,NA,NA,NA,NA,NA,NA,NA,NA,1,1,0,1,0,0,1,3d TM HEAs and CCAs in the Al-Co-Cr-Fe-Mn-Ni system and derivates ,6.6,NA,655,,NA,NA,NA,NA,NA,NA
Al2CoCrFeMo0.5Ni,30.77,15.38,15.38,NA,15.38,NA,7.69,NA,NA,NA,NA,NA,NA,NA,NA,15.38,NA,NA,NA,NA,NA,NA,NA,NA,1,1,0,0,0,0,1,3d TM HEAs and CCAs in the Al-Co-Cr-Fe-Mn-Ni system and derivates ,6.3,NA,605,,NA,NA,NA,NA,185,NA
AlCoCrFeNb0.1Ni,19.61,19.61,19.61,NA,19.61,NA,NA,1.96,NA,NA,NA,NA,NA,NA,NA,19.61,NA,NA,NA,NA,NA,NA,NA,NA,1,1,0,0,0,0,1,3d TM HEAs and CCAs in the Al-Co-Cr-Fe-Mn-Ni system and derivates ,6.8,NA,569,1,C,1641,3285,17,192,NA
AlCoCrFeNb0.25Ni,19.05,19.05,19.05,NA,19.05,NA,NA,4.76,NA,NA,NA,NA,NA,NA,NA,19.05,NA,NA,NA,NA,NA,NA,NA,NA,1,1,0,1,0,0,1,3d TM HEAs and CCAs in the Al-Co-Cr-Fe-Mn-Ni system and derivates ,6.8,NA,668,1,C,1959,3008,11,NA,NA
AlCoCrFeNb0.5Ni,18.18,18.18,18.18,NA,18.18,NA,NA,9.09,NA,NA,NA,NA,NA,NA,NA,18.18,NA,NA,NA,NA,NA,NA,NA,NA,1,1,0,1,0,0,1,3d TM HEAs and CCAs in the Al-Co-Cr-Fe-Mn-Ni system and derivates ,7,NA,747,1,C,2473,3170,4,NA,NA
AlCoCrFeNb0.75Ni,17.39,17.39,17.39,NA,17.39,NA,NA,13.04,NA,NA,NA,NA,NA,NA,NA,17.39,NA,NA,NA,NA,NA,NA,NA,NA,1,1,0,1,0,0,1,3d TM HEAs and CCAs in the Al-Co-Cr-Fe-Mn-Ni system and derivates ,7,NA,NA,,NA,NA,NA,NA,NA,NA
AlCoCrFeNiSi0.2,19.23,19.23,19.23,NA,19.23,NA,NA,NA,NA,NA,NA,NA,NA,NA,NA,19.23,3.85,NA,NA,NA,NA,NA,NA,NA,1,1,0,0,0,0,1,3d TM HEAs and CCAs in the Al-Co-Cr-Fe-Mn-Ni system and derivates ,6.5,NA,NA,1,C,1265,2173,14,188,NA
AlCoCrFeNiSi0.4,18.52,18.52,18.52,NA,18.52,NA,NA,NA,NA,NA,NA,NA,NA,NA,NA,18.52,7.41,NA,NA,NA,NA,NA,NA,NA,1,1,0,0,0,0,1,3d TM HEAs and CCAs in the Al-Co-Cr-Fe-Mn-Ni system and derivates ,6.2,NA,NA,1,C,1481,2444,13,183,NA
AlCoCrFeNiSi0.6,17.86,17.86,17.86,NA,17.86,NA,NA,NA,NA,NA,NA,NA,NA,NA,NA,17.86,10.71,NA,NA,NA,NA,NA,NA,NA,1,1,0,0,0,0,1,3d TM HEAs and CCAs in the Al-Co-Cr-Fe-Mn-Ni system and derivates ,6,NA,NA,1,C,1834,2195,3,178,NA
AlCoCrFeNiSi0.8,17.24,17.24,17.24,NA,17.24,NA,NA,NA,NA,NA,NA,NA,NA,NA,NA,17.24,13.79,NA,NA,NA,NA,NA,NA,NA,1,1,0,1,0,0,1,3d TM HEAs and CCAs in the Al-Co-Cr-Fe-Mn-Ni system and derivates ,5.8,NA,NA,1,C,2179,2664,2,NA,NA
AlCoCrFeNiSi,16.67,16.67,16.67,NA,16.67,NA,NA,NA,NA,NA,NA,NA,NA,NA,NA,16.67,16.67,NA,NA,NA,NA,NA,NA,NA,1,1,0,0,0,0,1,3d TM HEAs and CCAs in the Al-Co-Cr-Fe-Mn-Ni system and derivates ,5.7,NA,NA,1,C,1110,NA,NA,169,NA
AlCoCrFeNiSi,16.67,16.67,16.67,NA,16.67,NA,NA,NA,NA,NA,NA,NA,NA,NA,NA,16.67,16.67,NA,NA,NA,NA,NA,NA,NA,1,1,0,1,0,0,1,3d TM HEAs and CCAs in the Al-Co-Cr-Fe-Mn-Ni system and derivates ,5.7,NA,NA,1,C,2411,2950,1,NA,NA
Al0.2Co1.5CrFeNi1.5Ti0.5,3.51,26.32,17.54,NA,17.54,NA,NA,NA,NA,NA,NA,NA,NA,8.77,NA,26.32,NA,NA,NA,NA,NA,NA,NA,NA,1,0,1,0,0,0,1,3d TM HEAs and CCAs in the Al-Co-Cr-Fe-Mn-Ni system and derivates ,7.6,NA,487,,NA,NA,NA,NA,206,NA
Al0.2Co1.5CrFeNi1.5Ti,3.23,24.19,16.13,NA,16.13,NA,NA,NA,NA,NA,NA,NA,NA,16.13,NA,24.19,NA,NA,NA,NA,NA,NA,NA,NA,1,0,1,1,0,0,1,3d TM HEAs and CCAs in the Al-Co-Cr-Fe-Mn-Ni system and derivates ,7.2,NA,717,,NA,NA,NA,NA,NA,NA
Al0.5CoCrFeNiTi,9.09,18.18,18.18,NA,18.18,NA,NA,NA,NA,NA,NA,NA,NA,18.18,NA,18.18,NA,NA,NA,NA,NA,NA,NA,NA,1,1,0,1,0,0,1,3d TM HEAs and CCAs in the Al-Co-Cr-Fe-Mn-Ni system and derivates ,6.6,NA,NA,1,C,NA,1600,10,NA,107
AlCoCrFeNiTi0.5,18.18,18.18,18.18,NA,18.18,NA,NA,NA,NA,NA,NA,NA,NA,9.09,NA,18.18,NA,NA,NA,NA,NA,NA,NA,NA,1,0,1,0,0,0,1,3d TM HEAs and CCAs in the Al-Co-Cr-Fe-Mn-Ni system and derivates ,6.4,NA,178,1,C,2040,3135,24,187,72
AlCoCrFeNiTi0.5,18.18,18.18,18.18,NA,18.18,NA,NA,NA,NA,NA,NA,NA,NA,9.09,NA,18.18,NA,NA,NA,NA,NA,NA,NA,NA,1,1,0,0,0,0,1,3d TM HEAs and CCAs in the Al-Co-Cr-Fe-Mn-Ni system and derivates ,6.4,NA,178,1,C,2260,3140,23,187,178
AlCoCrFeNiTi,16.67,16.67,16.67,NA,16.67,NA,NA,NA,NA,NA,NA,NA,NA,16.67,NA,16.67,NA,NA,NA,NA,NA,NA,NA,NA,1,1,0,0,0,0,1,3d TM HEAs and CCAs in the Al-Co-Cr-Fe-Mn-Ni system and derivates ,6.2,NA,NA,1,C,1860,2580,9,181,90
AlCoCrFeNiTi,16.67,16.67,16.67,NA,16.67,NA,NA,NA,NA,NA,NA,NA,NA,16.67,NA,16.67,NA,NA,NA,NA,NA,NA,NA,NA,1,1,0,1,0,0,1,3d TM HEAs and CCAs in the Al-Co-Cr-Fe-Mn-Ni system and derivates ,6.2,NA,NA,1,C,NA,2280,6,NA,148
AlCoCrFeNiTi1.5,15.38,15.38,15.38,NA,15.38,NA,NA,NA,NA,NA,NA,NA,NA,23.08,NA,15.38,NA,NA,NA,NA,NA,NA,NA,NA,1,1,0,1,0,0,1,3d TM HEAs and CCAs in the Al-Co-Cr-Fe-Mn-Ni system and derivates ,6.1,NA,NA,1,C,2220,2720,5,NA,160
Al1.5CoCrFeNiTi,23.08,15.38,15.38,NA,15.38,NA,NA,NA,NA,NA,NA,NA,NA,15.38,NA,15.38,NA,NA,NA,NA,NA,NA,NA,NA,1,1,0,0,0,0,1,3d TM HEAs and CCAs in the Al-Co-Cr-Fe-Mn-Ni system and derivates ,5.9,NA,NA,1,C,NA,2110,10,172,133
Al2CoCrFeNiTi,28.57,14.29,14.29,NA,14.29,NA,NA,NA,NA,NA,NA,NA,NA,14.29,NA,14.29,NA,NA,NA,NA,NA,NA,NA,NA,1,1,0,0,0,0,1,3d TM HEAs and CCAs in the Al-Co-Cr-Fe-Mn-Ni system and derivates ,5.6,NA,643,1,C,NA,1030,5,165,94
AlCoCrFeNiTiVZr,12.5,12.5,12.5,NA,12.5,NA,NA,NA,NA,NA,NA,NA,NA,12.5,NA,12.5,NA,12.5,NA,NA,NA,12.5,NA,NA,1,0,1,0,0,0,1,3d TM HEAs and CCAs in the Al-Co-Cr-Fe-Mn-Ni system and derivates ,6.3,NA,780,,NA,NA,NA,NA,NA,NA
CoCrFeMnNi,NA,20,20,NA,20,NA,NA,NA,NA,NA,NA,20,NA,NA,NA,20,NA,NA,NA,NA,NA,NA,NA,NA,1,0,1,0,0,0,1,3d TM HEAs and CCAs in the Al-Co-Cr-Fe-Mn-Ni system and derivates ,8,NA,176,2,T,208,NA,62,219,NA
CoCrFeMnNi,NA,20,20,NA,20,NA,NA,NA,NA,NA,NA,20,NA,NA,NA,20,NA,NA,NA,NA,NA,NA,NA,NA,1,0,1,0,0,0,1,3d TM HEAs and CCAs in the Al-Co-Cr-Fe-Mn-Ni system and derivates ,8,NA,144,1,C,230,NA,75,219,NA
CoCrFeMnNiV0.25,NA,19.05,19.05,NA,19.05,NA,NA,NA,NA,NA,NA,19.05,NA,NA,NA,19.05,NA,4.76,NA,NA,NA,NA,NA,NA,1,0,1,0,0,0,1,3d TM HEAs and CCAs in the Al-Co-Cr-Fe-Mn-Ni system and derivates ,7.9,NA,151,1,C,200,NA,75,215,NA
CoCrFeMnNiV0.5,NA,18.18,18.18,NA,18.18,NA,NA,NA,NA,NA,NA,18.18,NA,NA,NA,18.18,NA,9.09,NA,NA,NA,NA,NA,NA,1,0,1,0,0,0,1,3d TM HEAs and CCAs in the Al-Co-Cr-Fe-Mn-Ni system and derivates ,7.8,NA,186,1,C,620,NA,75,211,NA
CoCrFeMnNiV0.75,NA,17.39,17.39,NA,17.39,NA,NA,NA,NA,NA,NA,17.39,NA,NA,NA,17.39,NA,13.04,NA,NA,NA,NA,NA,NA,1,0,1,1,0,0,1,3d TM HEAs and CCAs in the Al-Co-Cr-Fe-Mn-Ni system and derivates ,7.7,NA,342,1,C,740,1325,8,NA,NA
CoCrFeMnNiV1.0,NA,16.67,16.67,NA,16.67,NA,NA,NA,NA,NA,NA,16.67,NA,NA,NA,16.67,NA,16.67,NA,NA,NA,NA,NA,NA,1,0,1,1,0,0,1,3d TM HEAs and CCAs in the Al-Co-Cr-Fe-Mn-Ni system and derivates ,7.7,NA,650,1,C,1660,1845,1,NA,NA
Al0.10CoCrFeMnNi,1.96,19.61,19.61,NA,19.61,NA,NA,NA,NA,NA,NA,19.61,NA,NA,NA,19.61,NA,NA,NA,NA,NA,NA,NA,NA,1,0,1,0,0,0,1,3d TM HEAs and CCAs in the Al-Co-Cr-Fe-Mn-Ni system and derivates ,7.9,NA,180,,NA,NA,NA,NA,216,NA
Al0.20CoCrFeMnNi,3.85,19.23,19.23,NA,19.23,NA,NA,NA,NA,NA,NA,19.23,NA,NA,NA,19.23,NA,NA,NA,NA,NA,NA,NA,NA,1,0,1,0,0,0,1,3d TM HEAs and CCAs in the Al-Co-Cr-Fe-Mn-Ni system and derivates ,7.7,NA,171,2,T,220,NA,56,214,NA
Al0.38CoCrFeMnNi,7.06,18.59,18.59,NA,18.59,NA,NA,NA,NA,NA,NA,18.59,NA,NA,NA,18.59,NA,NA,NA,NA,NA,NA,NA,NA,1,0,1,0,0,0,1,3d TM HEAs and CCAs in the Al-Co-Cr-Fe-Mn-Ni system and derivates ,7.5,NA,182,2,T,244,NA,45,209,NA
Al0.43CoCrFeMnNi,7.92,18.42,18.42,NA,18.42,NA,NA,NA,NA,NA,NA,18.42,NA,NA,NA,18.42,NA,NA,NA,NA,NA,NA,NA,NA,1,1,1,0,0,0,1,3d TM HEAs and CCAs in the Al-Co-Cr-Fe-Mn-Ni system and derivates ,7.4,NA,183,2,T,285,NA,35,208,NA
Al0.49CoCrFeMnNi,8.93,18.21,18.21,NA,18.21,NA,NA,NA,NA,NA,NA,18.21,NA,NA,NA,18.21,NA,NA,NA,NA,NA,NA,NA,NA,1,1,1,0,0,0,1,3d TM HEAs and CCAs in the Al-Co-Cr-Fe-Mn-Ni system and derivates ,7.4,NA,220,2,T,331,NA,29,206,NA
Al0.56CoCrFeMnNi,10.07,17.99,17.99,NA,17.99,NA,NA,NA,NA,NA,NA,17.99,NA,NA,NA,17.99,NA,NA,NA,NA,NA,NA,NA,NA,1,1,1,0,0,0,1,3d TM HEAs and CCAs in the Al-Co-Cr-Fe-Mn-Ni system and derivates ,7.3,NA,278,2,T,526,NA,16,204,NA
Al0.62CoCrFeMnNi,11.03,17.79,17.79,NA,17.79,NA,NA,NA,NA,NA,NA,17.79,NA,NA,NA,17.79,NA,NA,NA,NA,NA,NA,NA,NA,1,1,1,0,0,0,1,3d TM HEAs and CCAs in the Al-Co-Cr-Fe-Mn-Ni system and derivates ,7.2,NA,405,2,T,833,NA,5,203,NA
Al0.68CoCrFeMnNi,11.97,17.61,17.61,NA,17.61,NA,NA,NA,NA,NA,NA,17.61,NA,NA,NA,17.61,NA,NA,NA,NA,NA,NA,NA,NA,1,1,1,0,0,0,1,3d TM HEAs and CCAs in the Al-Co-Cr-Fe-Mn-Ni system and derivates ,7.2,NA,486,,NA,NA,NA,NA,202,NA
Al0.75CoCrFeMnNi,13.04,17.39,17.39,NA,17.39,NA,NA,NA,NA,NA,NA,17.39,NA,NA,NA,17.39,NA,NA,NA,NA,NA,NA,NA,NA,1,1,1,0,0,0,1,3d TM HEAs and CCAs in the Al-Co-Cr-Fe-Mn-Ni system and derivates ,7.1,NA,530,,NA,NA,NA,NA,200,NA
Al0.81CoCrFeMnNi,13.94,17.21,17.21,NA,17.21,NA,NA,NA,NA,NA,NA,17.21,NA,NA,NA,17.21,NA,NA,NA,NA,NA,NA,NA,NA,1,1,1,0,0,0,1,3d TM HEAs and CCAs in the Al-Co-Cr-Fe-Mn-Ni system and derivates ,7,NA,539,,NA,NA,NA,NA,199,NA
Al0.88CoCrFeMnNi,14.97,17.01,17.01,NA,17.01,NA,NA,NA,NA,NA,NA,17.01,NA,NA,NA,17.01,NA,NA,NA,NA,NA,NA,NA,NA,1,1,1,0,0,0,1,3d TM HEAs and CCAs in the Al-Co-Cr-Fe-Mn-Ni system and derivates ,7,NA,533,,NA,NA,NA,NA,197,NA
Al0.95CoCrFeMnNi,15.97,16.81,16.81,NA,16.81,NA,NA,NA,NA,NA,NA,16.81,NA,NA,NA,16.81,NA,NA,NA,NA,NA,NA,NA,NA,1,1,1,0,0,0,1,3d TM HEAs and CCAs in the Al-Co-Cr-Fe-Mn-Ni system and derivates ,6.9,NA,535,,NA,NA,NA,NA,196,NA
Al1.25CoCrFeMnNi,20,16,16,NA,16,NA,NA,NA,NA,NA,NA,16,NA,NA,NA,16,NA,NA,NA,NA,NA,NA,NA,NA,1,1,0,0,0,0,1,3d TM HEAs and CCAs in the Al-Co-Cr-Fe-Mn-Ni system and derivates ,6.6,NA,539,,NA,NA,NA,NA,190,NA
CoCrNi,NA,33.33,33.33,NA,NA,NA,NA,NA,NA,NA,NA,NA,NA,NA,NA,33.33,NA,NA,NA,NA,NA,NA,NA,NA,1,0,1,0,0,0,1,3d TM HEAs and CCAs in the Al-Co-Cr-Fe-Mn-Ni system and derivates ,8.3,NA,NA,2,T,300,860,60,229,NA
CoMnNi,NA,33.33,NA,NA,NA,NA,NA,NA,NA,NA,NA,33.33,NA,NA,NA,33.33,NA,NA,NA,NA,NA,NA,NA,NA,1,0,1,0,0,0,1,3d TM HEAs and CCAs in the Al-Co-Cr-Fe-Mn-Ni system and derivates ,8.4,NA,NA,2,T,231,653,38,202,NA
FeMnNi,NA,NA,NA,NA,33.33,NA,NA,NA,NA,NA,NA,33.33,NA,NA,NA,33.33,NA,NA,NA,NA,NA,NA,NA,NA,1,0,1,0,0,0,1,3d TM HEAs and CCAs in the Al-Co-Cr-Fe-Mn-Ni system and derivates ,8.1,NA,NA,2,T,221,602,36,203,NA
CoCrFeNi,NA,25,25,NA,25,NA,NA,NA,NA,NA,NA,NA,NA,NA,NA,25,NA,NA,NA,NA,NA,NA,NA,NA,1,0,1,0,0,0,1,3d TM HEAs and CCAs in the Al-Co-Cr-Fe-Mn-Ni system and derivates ,8.2,NA,NA,2,T,274,708,39,225,NA
CoCrMnNi,NA,25,25,NA,NA,NA,NA,NA,NA,NA,NA,25,NA,NA,NA,25,NA,NA,NA,NA,NA,NA,NA,NA,1,0,1,0,0,0,1,3d TM HEAs and CCAs in the Al-Co-Cr-Fe-Mn-Ni system and derivates ,8.1,NA,NA,2,T,282,694,44,222,NA
CoFeMnNi,NA,25,NA,NA,25,NA,NA,NA,NA,NA,NA,25,NA,NA,NA,25,NA,NA,NA,NA,NA,NA,NA,NA,1,0,1,0,0,0,1,3d TM HEAs and CCAs in the Al-Co-Cr-Fe-Mn-Ni system and derivates ,8.2,NA,NA,2,T,170,550,41,205,NA
Al0.5CrFe1.5MnNi0.5,11.11,NA,22.22,NA,33.33,NA,NA,NA,NA,NA,NA,22.22,NA,NA,NA,11.11,NA,NA,NA,NA,NA,NA,NA,NA,1,1,0,0,0,0,1,3d TM HEAs and CCAs in the Al-Co-Cr-Fe-Mn-Ni system and derivates ,7,NA,396,,NA,NA,NA,NA,206,NA
Al0.3CrFe1.5MnNi0.5,6.98,NA,23.26,NA,34.88,NA,NA,NA,NA,NA,NA,23.26,NA,NA,NA,11.63,NA,NA,NA,NA,NA,NA,NA,NA,1,1,1,0,0,0,1,3d TM HEAs and CCAs in the Al-Co-Cr-Fe-Mn-Ni system and derivates ,7.2,NA,297,,NA,NA,NA,NA,213,NA
AlCoCrFeMo0.5,22.22,22.22,22.22,NA,22.22,NA,11.11,NA,NA,NA,NA,NA,NA,NA,NA,NA,NA,NA,NA,NA,NA,NA,NA,NA,1,1,0,1,0,0,1,3d TM HEAs and CCAs in the Al-Co-Cr-Fe-Mn-Ni system and derivates ,6.8,NA,857,,NA,NA,NA,NA,NA,NA
AlCrFeNi,25,NA,25,NA,25,NA,NA,NA,NA,NA,NA,NA,NA,NA,NA,25,NA,NA,NA,NA,NA,NA,NA,NA,1,1,0,0,0,0,1,3d TM HEAs and CCAs in the Al-Co-Cr-Fe-Mn-Ni system and derivates ,6.3,NA,472,1,C,1406,2927,29,190,NA
AlCrFeNiMo0.2,23.81,NA,23.81,NA,23.81,NA,4.76,NA,NA,NA,NA,NA,NA,NA,NA,23.81,NA,NA,NA,NA,NA,NA,NA,NA,1,1,0,0,0,0,1,3d TM HEAs and CCAs in the Al-Co-Cr-Fe-Mn-Ni system and derivates ,6.5,NA,549,1,C,1487,3222,29,197,NA
AlCrFeNiMo0.5,22.22,NA,22.22,NA,22.22,NA,11.11,NA,NA,NA,NA,NA,NA,NA,NA,22.22,NA,NA,NA,NA,NA,NA,NA,NA,2,1,0,0,0,0,1,3d TM HEAs and CCAs in the Al-Co-Cr-Fe-Mn-Ni system and derivates ,6.8,NA,622,1,C,1749,2644,13,205,NA
AlCrFeNiMo0.8,20.83,NA,20.83,NA,20.83,NA,16.67,NA,NA,NA,NA,NA,NA,NA,NA,20.83,NA,NA,NA,NA,NA,NA,NA,NA,2,1,0,1,0,0,1,3d TM HEAs and CCAs in the Al-Co-Cr-Fe-Mn-Ni system and derivates ,7,NA,854,1,C,1513,1513,1,NA,NA
AlCrFeNiMo,20,NA,20,NA,20,NA,20,NA,NA,NA,NA,NA,NA,NA,NA,20,NA,NA,NA,NA,NA,NA,NA,NA,2,1,0,1,0,0,1,3d TM HEAs and CCAs in the Al-Co-Cr-Fe-Mn-Ni system and derivates ,7.2,NA,905,,NA,NA,NA,NA,NA,NA
CoCrCuFe,NA,25,25,25,25,NA,NA,NA,NA,NA,NA,NA,NA,NA,NA,NA,NA,NA,NA,NA,NA,NA,NA,NA,2,0,1,0,0,0,2,3d TM HEAS and CCAs in the Al-Co-Cr-Cu-Fe-Mn-Ni system and derivates ,8.2,NA,134,,NA,NA,NA,NA,206,NA
Al0.3CoCrCuFe,6.98,23.26,23.26,23.26,23.26,NA,NA,NA,NA,NA,NA,NA,NA,NA,NA,NA,NA,NA,NA,NA,NA,NA,NA,NA,2,0,1,0,0,0,2,3d TM HEAS and CCAs in the Al-Co-Cr-Cu-Fe-Mn-Ni system and derivates ,7.7,NA,180,,NA,NA,NA,NA,194,NA
Al0.5CoCrCuFe,11.11,22.22,22.22,22.22,22.22,NA,NA,NA,NA,NA,NA,NA,NA,NA,NA,NA,NA,NA,NA,NA,NA,NA,NA,NA,2,0,1,0,0,0,2,3d TM HEAS and CCAs in the Al-Co-Cr-Cu-Fe-Mn-Ni system and derivates ,7.4,NA,207,,NA,NA,NA,NA,187,NA
Al0.8CoCrCuFe,16.67,20.83,20.83,20.83,20.83,NA,NA,NA,NA,NA,NA,NA,NA,NA,NA,NA,NA,NA,NA,NA,NA,NA,NA,NA,2,1,1,0,0,0,2,3d TM HEAS and CCAs in the Al-Co-Cr-Cu-Fe-Mn-Ni system and derivates ,7,NA,271,,NA,NA,NA,NA,177,NA
AlCoCrCuFe,20,20,20,20,20,NA,NA,NA,NA,NA,NA,NA,NA,NA,NA,NA,NA,NA,NA,NA,NA,NA,NA,NA,3,1,1,0,0,0,2,3d TM HEAS and CCAs in the Al-Co-Cr-Cu-Fe-Mn-Ni system and derivates ,6.8,NA,407,,NA,NA,NA,NA,172,NA
Al1.3CoCrCuFe,24.53,18.87,18.87,18.87,18.87,NA,NA,NA,NA,NA,NA,NA,NA,NA,NA,NA,NA,NA,NA,NA,NA,NA,NA,NA,3,1,1,0,0,0,2,3d TM HEAS and CCAs in the Al-Co-Cr-Cu-Fe-Mn-Ni system and derivates ,6.5,NA,476,,NA,NA,NA,NA,165,NA
Al1.5CoCrCuFe,27.27,18.18,18.18,18.18,18.18,NA,NA,NA,NA,NA,NA,NA,NA,NA,NA,NA,NA,NA,NA,NA,NA,NA,NA,NA,3,1,1,0,0,0,2,3d TM HEAS and CCAs in the Al-Co-Cr-Cu-Fe-Mn-Ni system and derivates ,6.3,NA,510,,NA,NA,NA,NA,167,NA
Al1.8CoCrCuFe,31.03,17.24,17.24,17.24,17.24,NA,NA,NA,NA,NA,NA,NA,NA,NA,NA,NA,NA,NA,NA,NA,NA,NA,NA,NA,3,1,1,0,0,0,2,3d TM HEAS and CCAs in the Al-Co-Cr-Cu-Fe-Mn-Ni system and derivates ,6,NA,557,,NA,NA,NA,NA,155,NA
Al2.0CoCrCuFe,33.33,16.67,16.67,16.67,16.67,NA,NA,NA,NA,NA,NA,NA,NA,NA,NA,NA,NA,NA,NA,NA,NA,NA,NA,NA,3,1,1,0,0,0,2,3d TM HEAS and CCAs in the Al-Co-Cr-Cu-Fe-Mn-Ni system and derivates ,5.9,NA,567,,NA,NA,NA,NA,152,NA
Al2.3CoCrCuFe,36.51,15.87,15.87,15.87,15.87,NA,NA,NA,NA,NA,NA,NA,NA,NA,NA,NA,NA,NA,NA,NA,NA,NA,NA,NA,3,1,1,0,0,0,2,3d TM HEAS and CCAs in the Al-Co-Cr-Cu-Fe-Mn-Ni system and derivates ,5.7,NA,603,,NA,NA,NA,NA,147,NA
Al2.5CoCrCuFe,38.46,15.38,15.38,15.38,15.38,NA,NA,NA,NA,NA,NA,NA,NA,NA,NA,NA,NA,NA,NA,NA,NA,NA,NA,NA,3,1,1,0,0,0,2,3d TM HEAS and CCAs in the Al-Co-Cr-Cu-Fe-Mn-Ni system and derivates ,5.6,NA,624,,NA,NA,NA,NA,144,NA
Al2.8CoCrCuFe,41.18,14.71,14.71,14.71,14.71,NA,NA,NA,NA,NA,NA,NA,NA,NA,NA,NA,NA,NA,NA,NA,NA,NA,NA,NA,3,1,0,0,0,0,2,3d TM HEAS and CCAs in the Al-Co-Cr-Cu-Fe-Mn-Ni system and derivates ,5.5,NA,657,,NA,NA,NA,NA,140,NA
Al3.0CoCrCuFe,42.86,14.29,14.29,14.29,14.29,NA,NA,NA,NA,NA,NA,NA,NA,NA,NA,NA,NA,NA,NA,NA,NA,NA,NA,NA,3,1,0,0,0,0,2,3d TM HEAS and CCAs in the Al-Co-Cr-Cu-Fe-Mn-Ni system and derivates ,5.4,NA,644,,NA,NA,NA,NA,138,NA
CoCrCu0.5FeNi,NA,22.22,22.22,11.11,22.22,NA,NA,NA,NA,NA,NA,NA,NA,NA,NA,22.22,NA,NA,NA,NA,NA,NA,NA,NA,3,0,1,0,0,0,2,3d TM HEAS and CCAs in the Al-Co-Cr-Cu-Fe-Mn-Ni system and derivates ,8.3,NA,172,,NA,NA,NA,NA,214,NA
CoCrCuFeNi,NA,20,20,20,20,NA,NA,NA,NA,NA,NA,NA,NA,NA,NA,20,NA,NA,NA,NA,NA,NA,NA,NA,3,0,1,0,0,0,2,3d TM HEAS and CCAs in the Al-Co-Cr-Cu-Fe-Mn-Ni system and derivates ,8.3,NA,132,1,C,230,NA,NA,206,56
CoCrCuFeNi,NA,20,20,20,20,NA,NA,NA,NA,NA,NA,NA,NA,NA,NA,20,NA,NA,NA,NA,NA,NA,NA,NA,3,0,1,0,0,0,2,3d TM HEAS and CCAs in the Al-Co-Cr-Cu-Fe-Mn-Ni system and derivates ,8.3,NA,286,1,C,230,888,51,206,56
CoCrCuFeNi,NA,20,20,20,20,NA,NA,NA,NA,NA,NA,NA,NA,NA,NA,20,NA,NA,NA,NA,NA,NA,NA,NA,3,0,1,0,0,0,2,3d TM HEAS and CCAs in the Al-Co-Cr-Cu-Fe-Mn-Ni system and derivates ,8.3,NA,286,,NA,NA,NA,NA,206,NA
CoCrCuFeNiTi0.5,NA,18.18,18.18,18.18,18.18,NA,NA,NA,NA,NA,NA,NA,NA,9.09,NA,18.18,NA,NA,NA,NA,NA,NA,NA,NA,3,0,1,0,0,0,2,3d TM HEAS and CCAs in the Al-Co-Cr-Cu-Fe-Mn-Ni system and derivates ,7.8,NA,NA,1,C,700,1650,29,198,93
CoCrCuFeNiTi0.5,NA,18.18,18.18,18.18,18.18,NA,NA,NA,NA,NA,NA,NA,NA,9.09,NA,18.18,NA,NA,NA,NA,NA,NA,NA,NA,3,0,1,0,0,0,2,3d TM HEAS and CCAs in the Al-Co-Cr-Cu-Fe-Mn-Ni system and derivates ,7.8,NA,NA,1,C,700,1650,22,198,99
CoCrCuFeNiTi0.8,NA,17.24,17.24,17.24,17.24,NA,NA,NA,NA,NA,NA,NA,NA,13.79,NA,17.24,NA,NA,NA,NA,NA,NA,NA,NA,3,0,1,1,0,0,2,3d TM HEAS and CCAs in the Al-Co-Cr-Cu-Fe-Mn-Ni system and derivates ,7.6,NA,NA,1,C,1042,1848,3,NA,128
CoCrCuFeNiTi,NA,16.67,16.67,16.67,16.67,NA,NA,NA,NA,NA,NA,NA,NA,16.67,NA,16.67,NA,NA,NA,NA,NA,NA,NA,NA,3,0,1,0,0,0,2,3d TM HEAS and CCAs in the Al-Co-Cr-Cu-Fe-Mn-Ni system and derivates ,7.4,NA,NA,1,C,1272,1272,2,191,77
Al0.25CoCrCu0.5FeNiTi0.5,4.76,19.05,19.05,9.52,19.05,NA,NA,NA,NA,NA,NA,NA,NA,9.52,NA,19.05,NA,NA,NA,NA,NA,NA,NA,NA,3,0,1,0,0,0,2,3d TM HEAS and CCAs in the Al-Co-Cr-Cu-Fe-Mn-Ni system and derivates ,7.4,NA,NA,,NA,NA,NA,NA,198,NA
Al0.3CoCrCuFeNi,5.66,18.87,18.87,18.87,18.87,NA,NA,NA,NA,NA,NA,NA,NA,NA,NA,18.87,NA,NA,NA,NA,NA,NA,NA,NA,3,0,1,0,0,0,2,3d TM HEAS and CCAs in the Al-Co-Cr-Cu-Fe-Mn-Ni system and derivates ,7.9,NA,180,,NA,NA,NA,NA,198,NA
Al0.5CoCrCuFeNi,9.09,18.18,18.18,18.18,18.18,NA,NA,NA,NA,NA,NA,NA,NA,NA,NA,18.18,NA,NA,NA,NA,NA,NA,NA,NA,3,0,1,0,0,0,2,3d TM HEAS and CCAs in the Al-Co-Cr-Cu-Fe-Mn-Ni system and derivates ,7.6,NA,210,1,C,388,NA,NA,193,NA
Al0.5CoCrCuFeNi,9.09,18.18,18.18,18.18,18.18,NA,NA,NA,NA,NA,NA,NA,NA,NA,NA,18.18,NA,NA,NA,NA,NA,NA,NA,NA,3,0,1,0,0,0,2,3d TM HEAS and CCAs in the Al-Co-Cr-Cu-Fe-Mn-Ni system and derivates ,7.6,NA,300,,NA,NA,NA,NA,193,NA
Al0.5CoCrCuFeNi,9.09,18.18,18.18,18.18,18.18,NA,NA,NA,NA,NA,NA,NA,NA,NA,NA,18.18,NA,NA,NA,NA,NA,NA,NA,NA,3,0,1,0,0,0,2,3d TM HEAS and CCAs in the Al-Co-Cr-Cu-Fe-Mn-Ni system and derivates ,7.6,NA,225,,NA,NA,NA,NA,193,NA
Al0.5CoCrCuFeNi,9.09,18.18,18.18,18.18,18.18,NA,NA,NA,NA,NA,NA,NA,NA,NA,NA,18.18,NA,NA,NA,NA,NA,NA,NA,NA,3,0,1,0,0,0,2,3d TM HEAS and CCAs in the Al-Co-Cr-Cu-Fe-Mn-Ni system and derivates ,7.6,NA,215,,NA,NA,NA,NA,193,NA
Al0.8CoCrCuFeNi,13.79,17.24,17.24,17.24,17.24,NA,NA,NA,NA,NA,NA,NA,NA,NA,NA,17.24,NA,NA,NA,NA,NA,NA,NA,NA,3,1,1,0,0,0,2,3d TM HEAS and CCAs in the Al-Co-Cr-Cu-Fe-Mn-Ni system and derivates ,7.3,NA,270,,NA,NA,NA,NA,187,NA
Al0.8CoCrCuFeNi,13.79,17.24,17.24,17.24,17.24,NA,NA,NA,NA,NA,NA,NA,NA,NA,NA,17.24,NA,NA,NA,NA,NA,NA,NA,NA,3,0,1,0,0,0,2,3d TM HEAS and CCAs in the Al-Co-Cr-Cu-Fe-Mn-Ni system and derivates ,7.3,NA,270,,NA,NA,NA,NA,187,NA
AlCoCrCuFeNi,16.67,16.67,16.67,16.67,16.67,NA,NA,NA,NA,NA,NA,NA,NA,NA,NA,16.67,NA,NA,NA,NA,NA,NA,NA,NA,3,1,1,0,0,0,2,3d TM HEAS and CCAs in the Al-Co-Cr-Cu-Fe-Mn-Ni system and derivates ,7.1,NA,406,1,C,950,NA,NA,183,NA
AlCoCrCuFeNi,16.67,16.67,16.67,16.67,16.67,NA,NA,NA,NA,NA,NA,NA,NA,NA,NA,16.67,NA,NA,NA,NA,NA,NA,NA,NA,3,1,1,0,0,0,2,3d TM HEAS and CCAs in the Al-Co-Cr-Cu-Fe-Mn-Ni system and derivates ,7.1,NA,472,,NA,NA,NA,NA,184,NA
AlCoCrCuFeNi,16.67,16.67,16.67,16.67,16.67,NA,NA,NA,NA,NA,NA,NA,NA,NA,NA,16.67,NA,NA,NA,NA,NA,NA,NA,NA,3,1,1,0,0,0,2,3d TM HEAS and CCAs in the Al-Co-Cr-Cu-Fe-Mn-Ni system and derivates ,7.1,NA,NA,1,C,1303,NA,24,183,NA
AlCoCrCuFeMnNi,14.29,14.29,14.29,14.29,14.29,NA,NA,NA,NA,NA,NA,14.29,NA,NA,NA,14.29,NA,NA,NA,NA,NA,NA,NA,NA,3,1,1,1,0,0,2,3d TM HEAS and CCAs in the Al-Co-Cr-Cu-Fe-Mn-Ni system and derivates ,7.1,NA,NA,1,C,1005,NA,15,NA,NA
AlCoCrCuFeNiTi,14.29,14.29,14.29,14.29,14.29,NA,NA,NA,NA,NA,NA,NA,NA,14.29,NA,14.29,NA,NA,NA,NA,NA,NA,NA,NA,3,1,1,0,0,0,2,3d TM HEAS and CCAs in the Al-Co-Cr-Cu-Fe-Mn-Ni system and derivates ,6.6,NA,NA,1,C,1234,NA,9,174,NA
AlCoCrCuFeNiV,14.29,14.29,14.29,14.29,14.29,NA,NA,NA,NA,NA,NA,NA,NA,NA,NA,14.29,NA,14.29,NA,NA,NA,NA,NA,NA,3,1,1,0,0,0,2,3d TM HEAS and CCAs in the Al-Co-Cr-Cu-Fe-Mn-Ni system and derivates ,6.9,NA,NA,1,C,1469,NA,16,175,NA
Al1.3CoCrCuFeNi,20.63,15.87,15.87,15.87,15.87,NA,NA,NA,NA,NA,NA,NA,NA,NA,NA,15.87,NA,NA,NA,NA,NA,NA,NA,NA,3,1,1,0,0,0,2,3d TM HEAS and CCAs in the Al-Co-Cr-Cu-Fe-Mn-Ni system and derivates ,6.8,NA,470,,NA,NA,NA,NA,178,NA
Al1.5CoCrCuFeNi,23.08,15.38,15.38,15.38,15.38,NA,NA,NA,NA,NA,NA,NA,NA,NA,NA,15.38,NA,NA,NA,NA,NA,NA,NA,NA,3,1,1,0,0,0,2,3d TM HEAS and CCAs in the Al-Co-Cr-Cu-Fe-Mn-Ni system and derivates ,6.6,NA,506,,NA,NA,NA,NA,174,133
Al1.8CoCrCuFeNi,26.47,14.71,14.71,14.71,14.71,NA,NA,NA,NA,NA,NA,NA,NA,NA,NA,14.71,NA,NA,NA,NA,NA,NA,NA,NA,3,1,1,0,0,0,2,3d TM HEAS and CCAs in the Al-Co-Cr-Cu-Fe-Mn-Ni system and derivates ,6.4,NA,650,,NA,NA,NA,NA,170,NA
Al2CoCrCuFeNi,28.57,14.29,14.29,14.29,14.29,NA,NA,NA,NA,NA,NA,NA,NA,NA,NA,14.29,NA,NA,NA,NA,NA,NA,NA,NA,3,1,1,0,0,0,2,3d TM HEAS and CCAs in the Al-Co-Cr-Cu-Fe-Mn-Ni system and derivates ,6.3,NA,560,1,C,1620,NA,NA,167,NA
Al2.3CoCrCuFeNi,31.51,13.7,13.7,13.7,13.7,NA,NA,NA,NA,NA,NA,NA,NA,NA,NA,13.7,NA,NA,NA,NA,NA,NA,NA,NA,3,1,1,0,0,0,2,3d TM HEAS and CCAs in the Al-Co-Cr-Cu-Fe-Mn-Ni system and derivates ,6.1,NA,600,,NA,NA,NA,NA,163,NA
Al2.5CoCrCuFeNi,33.33,13.33,13.33,13.33,13.33,NA,NA,NA,NA,NA,NA,NA,NA,NA,NA,13.33,NA,NA,NA,NA,NA,NA,NA,NA,3,1,1,0,0,0,2,3d TM HEAS and CCAs in the Al-Co-Cr-Cu-Fe-Mn-Ni system and derivates ,6,NA,620,,NA,NA,NA,NA,161,NA
Al2.8CoCrCuFeNi,35.9,12.82,12.82,12.82,12.82,NA,NA,NA,NA,NA,NA,NA,NA,NA,NA,12.82,NA,NA,NA,NA,NA,NA,NA,NA,3,1,0,0,0,0,2,3d TM HEAS and CCAs in the Al-Co-Cr-Cu-Fe-Mn-Ni system and derivates ,5.8,NA,650,,NA,NA,NA,NA,157,NA
Al3CoCrCuFeNi,37.5,12.5,12.5,12.5,12.5,NA,NA,NA,NA,NA,NA,NA,NA,NA,NA,12.5,NA,NA,NA,NA,NA,NA,NA,NA,3,1,0,0,0,0,2,3d TM HEAS and CCAs in the Al-Co-Cr-Cu-Fe-Mn-Ni system and derivates ,5.7,NA,640,,NA,NA,NA,NA,153,NA
Al0.5B0.2CoCrCuFeNi,8.77,17.54,17.54,17.54,17.54,NA,NA,NA,3.51,NA,NA,NA,NA,NA,NA,17.54,NA,NA,NA,NA,NA,NA,NA,NA,3,0,0,0,0,0,2,3d TM HEAS and CCAs in the Al-Co-Cr-Cu-Fe-Mn-Ni system and derivates ,7.7,NA,415,,NA,NA,NA,NA,NA,NA
Al0.5B0.6CoCrCuFeNi,8.2,16.39,16.39,16.39,16.39,NA,NA,NA,9.84,NA,NA,NA,NA,NA,NA,16.39,NA,NA,NA,NA,NA,NA,NA,NA,3,0,0,0,0,0,2,3d TM HEAS and CCAs in the Al-Co-Cr-Cu-Fe-Mn-Ni system and derivates ,7.7,NA,505,,NA,NA,NA,NA,NA,NA
Al0.5BCoCrCuFeNi,7.69,15.38,15.38,15.38,15.38,NA,NA,NA,15.38,NA,NA,NA,NA,NA,NA,15.38,NA,NA,NA,NA,NA,NA,NA,NA,3,0,0,0,0,0,2,3d TM HEAS and CCAs in the Al-Co-Cr-Cu-Fe-Mn-Ni system and derivates ,7.8,NA,736,,NA,NA,NA,NA,NA,NA
Al0.5CoCrCu0.5FeNiTi0.5,9.09,18.18,18.18,9.09,18.18,NA,NA,NA,NA,NA,NA,NA,NA,9.09,NA,18.18,NA,NA,NA,NA,NA,NA,NA,NA,3,1,1,0,0,0,2,3d TM HEAS and CCAs in the Al-Co-Cr-Cu-Fe-Mn-Ni system and derivates ,7.1,NA,NA,1,C,1580,2389,17,192,161
Al0.5CoCrCuFeNiTi0.2,8.77,17.54,17.54,17.54,17.54,NA,NA,NA,NA,NA,NA,NA,NA,3.51,NA,17.54,NA,NA,NA,NA,NA,NA,NA,NA,3,0,1,0,0,0,2,3d TM HEAS and CCAs in the Al-Co-Cr-Cu-Fe-Mn-Ni system and derivates ,7.5,NA,272,,NA,NA,NA,NA,191,NA
Al0.5CoCrCuFeNiTi0.4,8.47,16.95,16.95,16.95,16.95,NA,NA,NA,NA,NA,NA,NA,NA,6.78,NA,16.95,NA,NA,NA,NA,NA,NA,NA,NA,3,0,1,0,0,0,2,3d TM HEAS and CCAs in the Al-Co-Cr-Cu-Fe-Mn-Ni system and derivates ,7.3,NA,321,,NA,NA,NA,NA,188,NA
Al0.5CoCrCuFeNiTi0.6,8.2,16.39,16.39,16.39,16.39,NA,NA,NA,NA,NA,NA,NA,NA,9.84,NA,16.39,NA,NA,NA,NA,NA,NA,NA,NA,3,1,1,0,0,0,2,3d TM HEAS and CCAs in the Al-Co-Cr-Cu-Fe-Mn-Ni system and derivates ,7.2,NA,458,,NA,NA,NA,NA,186,NA
Al0.5CoCrCuFeNiTi0.8,7.94,15.87,15.87,15.87,15.87,NA,NA,NA,NA,NA,NA,NA,NA,12.7,NA,15.87,NA,NA,NA,NA,NA,NA,NA,NA,3,1,1,0,0,0,2,3d TM HEAS and CCAs in the Al-Co-Cr-Cu-Fe-Mn-Ni system and derivates ,7.1,NA,590,,NA,NA,NA,NA,184,NA
